Repository: youngboong/DARA-Desktop

**English** | [한국어](README.ko.md)

# Data-driven Automated Rietveld Analysis (DARA)
DARA finds the phases in a powder XRD pattern and refines them with BGMN (Rietveld), in a browser
on your own PC. You give it a measured pattern and the elements or phases you expect. It returns
the phases, their weight fractions, lattice parameters and crystallite sizes, with a verdict on how
far each result can be trusted.

This is a Windows desktop edition of [CederGroupHub/dara](https://github.com/CederGroupHub/dara).
It adds a one-click installer and a web interface built for checking results, not only producing
them.

## Start

1. Download this repository (**Code → Download ZIP**) and unpack it to a short path outside
   OneDrive, for example `C:\DARA`.
2. Double-click **`START.cmd`**.
3. The browser opens http://localhost:8898.

No Python installation is needed. The first launch downloads up to about 1 GB into the DARA folder
and takes 5 to 15 minutes. Later launches take about a second and work offline. Searching the
structure databases still needs the internet.

| | |
| --- | --- |
| Requirements | Windows 10 or 11 (64-bit), about 3 GB of free disk space |
| Materials Project key | Optional. A dialog asks for it on first launch. Without a key DARA uses the Crystallography Open Database (COD) only. |
| Update | START checks GitHub at launch and downloads only the files that changed. `UPDATE.cmd` does the same without starting DARA. Git is not needed. |
| Stop | Close the last DARA window. The server stops about 20 seconds later. A running analysis keeps it alive. |

Switches, exit codes and recovery steps are in [docs/launcher.md](docs/launcher.md).

## 1. Submit a pattern
Drop the measured file, then say what the sample is.

- **File formats**: `.xrdml` (wavelength and instrument are read from the file), `.xy`, `.xye`,
  `.txt`, `.csv`, `.dat`, `.asc`, `.scn`, `.ras`, `.rasx`, `.brml`, `.raw`.
- **Elements and formulas** are filled from the file name when it contains them
  (`Li2CO3-ZrO2_900C.xrdml`).
- **The Run panel** shows how many reference structures will be tried and how long that should
  take, before you submit.

Choose the analysis mode by what you already know:

| Mode | Use it when | You enter |
| --- | --- | --- |
| **Phase identification** | You do not know which phases formed. | The elements in the sample |
| **Known-phase refinement** | You know the phases and want their amounts: synthesis yield, residual precursor, batch checks, a firing series. | The phase formulas |
| **Reaction check** | You fired precursors and want to see which products appeared. | Precursors, temperature, atmosphere |

In Known-phase refinement the phases you list are refined together, one structure per formula and space
group: polymorphs of one formula (anatase and rutile TiO2) can both be in the fit, while several records
of the same structure type collapse to the best one. A phase stays in the fit only if it explains significant or minor unexplained peaks: a minor phase (below 5 wt%)
is refit without it, and a listed phase the search did not pick is tried by adding it. Otherwise it is
reported as not detected, never dropped silently. A formula with no COD
structure is taken from Materials Project for that run.

## 2. Find the result
The list shows the best Rwp, GOF, final phases and the verdict of every analysis. Filter by sample
or file name, or by user. Select several rows to overlay their patterns or export one table.

## 3. Check the result

The result page puts the verdict first, then the candidate fits, then the pattern.

| Verdict | Meaning | What to do |
| --- | --- | --- |
| **High** | Every phase passes every check. | Use the result. |
| **Check** | Usable, with one or two things to look at: an ambiguous phase, two to four unexplained peaks, a near-duplicate structure. | Read the listed reasons. |
| **Expert** | Not to be used as it is: weak evidence for a main phase, many unexplained peaks, a failed refinement, Rwp above 25 %. | Have someone who knows the system review it. |

Each phase also gets its own verdict (Confident, Ambiguous, Weak evidence) with the reasons. The
rules are in [docs/user-guide/results-confidence.md](docs/user-guide/results-confidence.md).

- **Candidates**: DARA keeps several phase combinations that fit about equally well (C1, C2, …).
  Click one and the whole page shows that fit. **Compare fits** puts two side by side.
- **Unexplained peaks** are marked on the pattern and graded significant, minor, instrument or
  noise.
- **Fit workspace**: add, remove or swap a phase and refine again. Each attempt is saved as a
  version (v2, v3, …).
- **Adopt** the fit you accept. Reports and exports use the adopted fit.

## 4. Take the result out
**Download → Report (PDF + Word)** gives a paper-style report in English as a PDF and an editable
`.docx`. Other downloads: PNG (600 dpi) and SVG figures, CSV tables, and project files for
Profex/BGMN, TOPAS, GSAS-II and HighScore.

File: tests/test_data/le_bail/xrd_data.lst
Rietveld refinement to file(s) xrd_data.xy
BGMN version 4.2.22, 8301 measured points, 42 peaks, 62 parameters
Start: Tue Nov 17 17:05:37 2026; End: Tue Nov 17 17:05:41 2026
25 iteration steps

Rp=1.23%  Rpb=47.75%  R=1.61%  Rwp=1.60% Rexp=1.37%
Durbin-Watson d=1.49
1-rho=4.55%

Global parameters and GOALs
****************************
QZn17Co03O2186cod1533020=1.00000
EPS2=-0.002184+-0.000014

Local parameters and GOALs for phase Zn17Co03O2186cod1533020
******************************************************
SpacegroupNo=186
HermannMauguin=P6_3mc
XrayDensity=5.593
Rphase=3.11%
UNIT=NM
A=0.325468+-0.000013
C=0.520436+-0.000025
k1=1.00000
k2=0
B1=0.003523+-0.000050
GrainSize(1,1,1)=90.3+-1.3
GEWICHT=SPHAR4, MeanValue(GEWICHT)=0.0450179
Atomic positions for phase Zn17Co03O2186cod1533020
---------------------------------------------
  2     0.3333  0.6667  0.0000     E=(ZN(0.8500),CO(0.1500))
  2     0.3333  0.6667  0.3815     E=(O(1.0000))

Local parameters and GOALs for phase Co3O4227cod9005896
******************************************************
SpacegroupNo=227
HermannMauguin=F4_1/d-32/m
XrayDensity=6.045
Rphase=1.81%
UNIT=NM
A=0.808837+-0.000027
k1=1.00000
k2=0.00000078+-0.00000021
B1=0.00425+-0.00018
GrainSize(1,1,1)=74.8+-3.1
GEWICHT=UNDEF
Atomic positions for phase Co3O4227cod9005896
---------------------------------------------
  8     0.5000  0.5000  0.5000     E=(CO(1.0000))
 16     0.1250  0.1250  0.1250     E=(CO(1.0000))
 32     0.8882  0.8882  0.8882     E=(O(1.0000))
