Repository: youngboong/DARA-Desktop

**English** | [한국어](README.ko.md)

# Data-driven Automated Rietveld Analysis (DARA)
DARA finds the phases in a powder XRD pattern and refines them with BGMN (Rietveld), in a browser
on your own PC. You give it a measured pattern and the elements or phases you expect. It returns
the phases, their weight fractions, lattice parameters and crystallite sizes, with a verdict on how
far each result can be trusted.

This is a Windows desktop edition of [CederGroupHub/dara](https://github.com/CederGroupHub/dara).
It adds a one-click installer and a web interface built for checking results, not only producing
them.

## Start

1. Download this repository (**Code → Download ZIP**) and unpack it to a short path outside
   OneDrive, for example `C:\DARA`.
2. Double-click **`START.cmd`**.
3. The browser opens http://localhost:8898.

No Python installation is needed. The first launch downloads up to about 1 GB into the DARA folder
and takes 5 to 15 minutes. Later launches take about a second and work offline. Searching the
structure databases still needs the internet.

| | |
| --- | --- |
| Requirements | Windows 10 or 11 (64-bit), about 3 GB of free disk space |
| Materials Project key | Optional. A dialog asks for it on first launch. Without a key DARA uses the Crystallography Open Database (COD) only. |
| Update | START checks GitHub at launch and downloads only the files that changed. `UPDATE.cmd` does the same without starting DARA. Git is not needed. |
| Stop | Close the last DARA window. The server stops about 20 seconds later. A running analysis keeps it alive. |

Switches, exit codes and recovery steps are in [docs/launcher.md](docs/launcher.md).

## 1. Submit a pattern
Drop the measured file, then say what the sample is.

- **File formats**: `.xrdml` (wavelength and instrument are read from the file), `.xy`, `.xye`,
  `.txt`, `.csv`, `.dat`, `.asc`, `.scn`, `.ras`, `.rasx`, `.brml`, `.raw`.
- **Elements and formulas** are filled from the file name when it contains them
  (`Li2CO3-ZrO2_900C.xrdml`).
- **The Run panel** shows how many reference structures will be tried and how long that should
  take, before you submit.

Choose the analysis mode by what you already know:

| Mode | Use it when | You enter |
| --- | --- | --- |
| **Phase identification** | You do not know which phases formed. | The elements in the sample |
| **Known-phase refinement** | You know the phases and want their amounts: synthesis yield, residual precursor, batch checks, a firing series. | The phase formulas |
| **Reaction check** | You fired precursors and want to see which products appeared. | Precursors, temperature, atmosphere |

In Known-phase refinement the phases you list are refined together, one structure per formula and space
group: polymorphs of one formula (anatase and rutile TiO2) can both be in the fit, while several records
of the same structure type collapse to the best one. A phase stays in the fit only if it explains significant or minor unexplained peaks: a minor phase (below 5 wt%)
is refit without it, and a listed phase the search did not pick is tried by adding it. Otherwise it is
reported as not detected, never dropped silently. A formula with no COD
structure is taken from Materials Project for that run.

## 2. Find the result
The list shows the best Rwp, GOF, final phases and the verdict of every analysis. Filter by sample
or file name, or by user. Select several rows to overlay their patterns or export one table.

## 3. Check the result

The result page puts the verdict first, then the candidate fits, then the pattern.

| Verdict | Meaning | What to do |
| --- | --- | --- |
| **High** | Every phase passes every check. | Use the result. |
| **Check** | Usable, with one or two things to look at: an ambiguous phase, two to four unexplained peaks, a near-duplicate structure. | Read the listed reasons. |
| **Expert** | Not to be used as it is: weak evidence for a main phase, many unexplained peaks, a failed refinement, Rwp above 25 %. | Have someone who knows the system review it. |

Each phase also gets its own verdict (Confident, Ambiguous, Weak evidence) with the reasons. The
rules are in [docs/user-guide/results-confidence.md](docs/user-guide/results-confidence.md).

- **Candidates**: DARA keeps several phase combinations that fit about equally well (C1, C2, …).
  Click one and the whole page shows that fit. **Compare fits** puts two side by side.
- **Unexplained peaks** are marked on the pattern and graded significant, minor, instrument or
  noise.
- **Fit workspace**: add, remove or swap a phase and refine again. Each attempt is saved as a
  version (v2, v3, …).
- **Adopt** the fit you accept. Reports and exports use the adopted fit.

## 4. Take the result out
**Download → Report (PDF + Word)** gives a paper-style report in English as a PDF and an editable
`.docx`. Other downloads: PNG (600 dpi) and SVG figures, CSV tables, and project files for
Profex/BGMN, TOPAS, GSAS-II and HighScore.

File: tests/test_data/rir/TiO2_rutile_cod9007432.cif
# Crystallography Open Database entry 9007432 (public domain), re-written by pymatgen
# generated using pymatgen
data_9007432
loop_
 _publ_author_name
  'Baur, W. H.'
_publ_section_title
;
"Uber die Verfeinerung der Kristallstrukturbestimmung einiger
Vertreter des Rutiltyps: TiO~2~, SnO~2~, GeO~2~ und MgF~2~
;
_journal_issue   6
_journal_name_full   'Acta Crystallographica'
_journal_page_first   515
_journal_page_last   520
_journal_paper_doi   10.1107/S0365110X56001388
_journal_volume   9
_journal_year   1956
_chemical_formula_sum   'O2 Ti'
_chemical_name_mineral   Rutile
_space_group_IT_number   136
_symmetry_space_group_name_Hall   '-P 4n 2n'
_symmetry_space_group_name_H-M   'P 42/m n m'
_cell_angle_alpha   90
_cell_angle_beta   90
_cell_angle_gamma   90
_cell_length_a   4.594
_cell_length_b   4.594
_cell_length_c   2.959
_cell_formula_units_Z   2
_cell_volume   62.449
_database_code_amcsd   0009161
_exptl_crystal_density_diffrn   4.248
_cod_original_formula_sum   'Ti O2'
_cod_database_code   9007432
loop_
 _space_group_symop_operation_xyz
  x,y,z
  -y,-x,z
  y,x,-z
  1/2+y,1/2-x,1/2-z
  1/2-y,1/2+x,1/2+z
  1/2+x,1/2-y,1/2+z
  1/2-x,1/2+y,1/2-z
  x,y,-z
  -x,-y,z
  y,x,z
  -y,-x,-z
  1/2-y,1/2+x,1/2-z
  1/2+y,1/2-x,1/2+z
  1/2-x,1/2+y,1/2+z
  1/2+x,1/2-y,1/2-z
  -x,-y,-z
loop_
 _atom_site_label
 _atom_site_fract_x
 _atom_site_fract_y
 _atom_site_fract_z
 _atom_site_U_iso_or_equiv
  Ti  0.00000  0.00000  0.00000  0.00887
  O  0.30600  0.30600  0.00000  0.00887
loop_
 _cod_related_entry_id
 _cod_related_entry_database
 _cod_related_entry_code
  1  ChemSpider  142802
  2  AMCSD  0009161

File: tests/test_data/rir/ZnO_zincite_cod9004178.cif
# Crystallography Open Database entry 9004178 (public domain), re-written by pymatgen
# generated using pymatgen
data_9004178
loop_
 _publ_author_name
  'Kihara, K.'
  'Donnay, G.'
_publ_section_title
'Anharmonic thermal vibrations in ZnO  Model: 2-c, at T = 293 K'
_journal_name_full   'The Canadian Mineralogist'
_journal_page_first   647
_journal_page_last   654
_journal_volume   23
_journal_year   1985
_chemical_formula_sum   'O Zn'
_chemical_name_mineral   Zincite
_space_group_IT_number   186
_symmetry_space_group_name_Hall   'P 6c -2c'
_symmetry_space_group_name_H-M   'P 63 m c'
_cell_angle_alpha   90
_cell_angle_beta   90
_cell_angle_gamma   120
_cell_length_a   3.2494
_cell_length_b   3.2494
_cell_length_c   5.2038
_cell_formula_units_Z   2
_cell_volume   47.584
_database_code_amcsd   0005203
_diffrn_ambient_temperature   293
_exptl_crystal_density_diffrn   5.681
_cod_original_formula_sum   'Zn O'
_cod_database_code   9004178
loop_
 _symmetry_equiv_pos_as_xyz
  x,y,z
  -x,-x+y,1/2+z
  x-y,x,1/2+z
  -y,-x,z
  -y,x-y,z
  x-y,-y,1/2+z
  -x,-y,1/2+z
  x,x-y,z
  -x+y,-x,z
  y,x,1/2+z
  y,-x+y,1/2+z
  -x+y,y,z
loop_
 _atom_site_aniso_label
 _atom_site_aniso_U_11
 _atom_site_aniso_U_22
 _atom_site_aniso_U_33
 _atom_site_aniso_U_12
 _atom_site_aniso_U_13
 _atom_site_aniso_U_23
  Zn  0.01820  0.01820  0.00540  0.00910  0.00000  0.00000
  O  0.01810  0.01810  0.00540  0.00905  0.00000  0.00000
loop_
 _atom_site_label
 _atom_site_fract_x
 _atom_site_fract_y
 _atom_site_fract_z
  Zn  0.33333  0.66667  0.00000
  O  0.33333  0.66667  0.38210
loop_
 _cod_related_entry_id
 _cod_related_entry_database
 _cod_related_entry_code
  1  AMCSD  0005203
  2  ChemSpider  2277402
