Repository: youngboong/DARA-Desktop

**English** | [한국어](README.ko.md)

# Data-driven Automated Rietveld Analysis (DARA)
DARA finds the phases in a powder XRD pattern and refines them with BGMN (Rietveld), in a browser
on your own PC. You give it a measured pattern and the elements or phases you expect. It returns
the phases, their weight fractions, lattice parameters and crystallite sizes, with a verdict on how
far each result can be trusted.

This is a Windows desktop edition of [CederGroupHub/dara](https://github.com/CederGroupHub/dara).
It adds a one-click installer and a web interface built for checking results, not only producing
them.

## Start

1. Download this repository (**Code → Download ZIP**) and unpack it to a short path outside
   OneDrive, for example `C:\DARA`.
2. Double-click **`START.cmd`**.
3. The browser opens http://localhost:8898.

No Python installation is needed. The first launch downloads up to about 1 GB into the DARA folder
and takes 5 to 15 minutes. Later launches take about a second and work offline. Searching the
structure databases still needs the internet.

| | |
| --- | --- |
| Requirements | Windows 10 or 11 (64-bit), about 3 GB of free disk space |
| Materials Project key | Optional. A dialog asks for it on first launch. Without a key DARA uses the Crystallography Open Database (COD) only. |
| Update | START checks GitHub at launch and downloads only the files that changed. `UPDATE.cmd` does the same without starting DARA. Git is not needed. |
| Stop | Close the last DARA window. The server stops about 20 seconds later. A running analysis keeps it alive. |

Switches, exit codes and recovery steps are in [docs/launcher.md](docs/launcher.md).

## 1. Submit a pattern
Drop the measured file, then say what the sample is.

- **File formats**: `.xrdml` (wavelength and instrument are read from the file), `.xy`, `.xye`,
  `.txt`, `.csv`, `.dat`, `.asc`, `.scn`, `.ras`, `.rasx`, `.brml`, `.raw`.
- **Elements and formulas** are filled from the file name when it contains them
  (`Li2CO3-ZrO2_900C.xrdml`).
- **The Run panel** shows how many reference structures will be tried and how long that should
  take, before you submit.

Choose the analysis mode by what you already know:

| Mode | Use it when | You enter |
| --- | --- | --- |
| **Phase identification** | You do not know which phases formed. | The elements in the sample |
| **Known-phase refinement** | You know the phases and want their amounts: synthesis yield, residual precursor, batch checks, a firing series. | The phase formulas |
| **Reaction check** | You fired precursors and want to see which products appeared. | Precursors, temperature, atmosphere |

In Known-phase refinement the phases you list are refined together, one structure per formula and space
group: polymorphs of one formula (anatase and rutile TiO2) can both be in the fit, while several records
of the same structure type collapse to the best one. A phase stays in the fit only if it explains significant or minor unexplained peaks: a minor phase (below 5 wt%)
is refit without it, and a listed phase the search did not pick is tried by adding it. Otherwise it is
reported as not detected, never dropped silently. A formula with no COD
structure is taken from Materials Project for that run.

## 2. Find the result
The list shows the best Rwp, GOF, final phases and the verdict of every analysis. Filter by sample
or file name, or by user. Select several rows to overlay their patterns or export one table.

## 3. Check the result

The result page puts the verdict first, then the candidate fits, then the pattern.

| Verdict | Meaning | What to do |
| --- | --- | --- |
| **High** | Every phase passes every check. | Use the result. |
| **Check** | Usable, with one or two things to look at: an ambiguous phase, two to four unexplained peaks, a near-duplicate structure. | Read the listed reasons. |
| **Expert** | Not to be used as it is: weak evidence for a main phase, many unexplained peaks, a failed refinement, Rwp above 25 %. | Have someone who knows the system review it. |

Each phase also gets its own verdict (Confident, Ambiguous, Weak evidence) with the reasons. The
rules are in [docs/user-guide/results-confidence.md](docs/user-guide/results-confidence.md).

- **Candidates**: DARA keeps several phase combinations that fit about equally well (C1, C2, …).
  Click one and the whole page shows that fit. **Compare fits** puts two side by side.
- **Unexplained peaks** are marked on the pattern and graded significant, minor, instrument or
  noise.
- **Fit workspace**: add, remove or swap a phase and refine again. Each attempt is saved as a
  version (v2, v3, …).
- **Adopt** the fit you accept. Reports and exports use the adopted fit.

## 4. Take the result out
**Download → Report (PDF + Word)** gives a paper-style report in English as a PDF and an editable
`.docx`. Other downloads: PNG (600 dpi) and SVG figures, CSV tables, and project files for
Profex/BGMN, TOPAS, GSAS-II and HighScore.

File: tests/test_data/bgmn_sphar_version.lst
Rietveld refinement to file(s) xrd_data.xy
BGMN version 4.2.22, 8301 measured points, 1440 peaks, 37 parameters
Start: Mon Nov  9 12:42:39 2026; End: Mon Nov  9 12:43:12 2026
41 iteration steps

Rp=14.94%  Rpb=39.18%  R=29.52%  Rwp=21.85% Rexp=2.94%
Durbin-Watson d=0.04
1-rho=16.9%

Global parameters and GOALs
****************************
QPH6NO419cod90075833=0.1107+-0.0035
QNa4P2O719cod15223700=0.6604+-0.0067
QNa1267P4O6467165cod90075270=0.2289+-0.0067
QNa2CO312cod21062970=0

Local parameters and GOALs for phase PH6NO419cod90075833
******************************************************
SpacegroupNo=19
HermannMauguin=P2_12_12_1
XrayDensity=1.718
Rphase=23.01%
UNIT=NM
GrainSize(1,1,1)=130.992
GEWICHT=0.0970+-0.0031
Atomic positions for phase PH6NO419cod90075833
---------------------------------------------
  4     0.0000  0.0000  0.0000     E=(P(1.0000))
  4     0.0140  0.1110  0.5730     E=(H(1.0000))
  4     0.9860  0.8890  0.5730     E=(H(1.0000))
  4     0.8890  0.0140  0.4270     E=(H(1.0000))
  4     0.1110  0.9860  0.4270     E=(H(1.0000))
  4     0.2330  0.1480  0.1300     E=(H(1.0000))
  4     0.1420  0.7770  0.8810     E=(H(1.0000))
  4     0.0000  0.0000  0.5000     E=(N(1.0000))
  4     0.0918  0.1471  0.1174     E=(O(1.0000))
  4     0.1525  0.9181  0.8823     E=(O(1.0000))
  4     0.9253  0.8573  0.1182     E=(O(1.0000))
  4     0.8637  0.0863  0.8823     E=(O(1.0000))

Local parameters and GOALs for phase Na4P2O719cod15223700
******************************************************
SpacegroupNo=19
HermannMauguin=P2_12_12_1
XrayDensity=2.588
Rphase=15.57%
UNIT=NM
GrainSize(1,1,1)=76.6089
GEWICHT=SPHAR4, MeanValue(GEWICHT)=0.578319
Atomic positions for phase Na4P2O719cod15223700
---------------------------------------------
  4     0.7652  0.4919  0.4860     E=(NA(1.0000))
  4     0.7508  0.4725  0.2332     E=(NA(1.0000))
  4     0.7539  0.1221  0.4045     E=(NA(1.0000))
  4     0.2768  0.6654  0.4174     E=(NA(1.0000))
  4     0.2723  0.3138  0.3613     E=(P(1.0000))
  4     0.2387  0.3070  0.1439     E=(P(1.0000))
  4     0.5517  0.3205  0.3509     E=(O(1.0000))
  4     0.0162  0.3444  0.0807     E=(O(1.0000))
  4     0.1756  0.1654  0.3833     E=(O(1.0000))
  4     0.1529  0.3602  0.2540     E=(O(1.0000))
  4     0.2947  0.1490  0.1481     E=(O(1.0000))
  4     0.4631  0.3953  0.1161     E=(O(1.0000))
  4     0.1697  0.4264  0.4305     E=(O(1.0000))

Local parameters and GOALs for phase Na1267P4O6467165cod90075270
******************************************************
SpacegroupNo=165
HermannMauguin=P-32/c1
XrayDensity=1.552
Rphase=24.77%
UNIT=NM
k1=UNDEF
GrainSize(1,1,1)=ERROR
GEWICHT=SPHAR2, MeanValue(GEWICHT)=0.200478
Atomic positions for phase Na1267P4O6467165cod90075270
---------------------------------------------
 12     0.3455  0.9801  0.0259     E=(NA(1.0000))
  2     0.0000  0.0000  0.0000     E=(NA(0.3350),O(0.3350))
  4     0.3333  0.6667  0.7161     E=(P(1.0000))
  4     0.3333  0.6667  0.5967     E=(O(1.0000))
 12     0.4612  0.6810  0.7566     E=(O(1.0000))
 12     0.4600  0.2145  0.0392     E=(O(1.0000))
 12     0.9934  0.5251  0.3755     E=(O(1.0000))
 12     0.1083  0.3220  0.1869     E=(O(1.0000))
 12     0.0209  0.1873  0.9033     E=(O(1.0000))

Local parameters and GOALs for phase Na2CO312cod21062970
******************************************************
SpacegroupNo=12
HermannMauguin=C12/m1
XrayDensity=2.548
Rphase=100.00%
UNIT=NM
k1=UNDEF
k2=UNDEF
B1=UNDEF
GrainSize(1,1,1)=UNDEF
GEWICHT=0.0
Atomic positions for phase Na2CO312cod21062970
---------------------------------------------
  4     0.0000  0.0220  0.5000     E=(NA(0.5000))
  4     0.0000  0.0180  0.0000     E=(NA(0.5000))
  8     0.6720  0.0440  0.7490     E=(NA(0.5000))
  8     0.6630  0.9880  0.2510     E=(C(0.5000))
  8     0.7910  0.9910  0.1730     E=(O(0.5000))
  8     0.6230  0.7550  0.3140     E=(O(0.5000))
  8     0.5790  0.1760  0.2550     E=(O(0.5000))
